Repository: Arindam160/Data-Code

File: Dataset_1.csv
Ni,Si,Y,La,Ce,Pr,Sm,Milling Time,Abs. Pressure,Abs. Temperature,Hydrogen Abs. Time 
6.6,0.4,0,0,0,0,0,12,30,250,1935
6.6,0.4,0,0,0,0,0,12,30,300,2280
6.6,0.4,0,0,0,0,0,12,30,350,2620
5.4,1.6,0,0,0,0,0,12,30,250,2585
5.4,1.6,0,0,0,0,0,12,30,300,1852
5.4,1.6,0,0,0,0,0,12,30,350,2735
2,5,0,0,0,0,0,12,30,250,3210
2,5,0,0,0,0,0,12,30,300,2140
2,5,0,0,0,0,0,12,30,350,389.7
10,0,0,0,5,0,0,5,30,320,1202
10,0,0,0,5,0,0,5,30,340,2768
10,0,0,0,5,0,0,5,30,360,592
10,0,0,0,5,0,0,0,30,320,978
10,0,0,0,5,0,0,0,30,340,970
10,0,0,0,5,0,0,0,30,360,1928.5
0,0,0,0,0,0,0,2,20,200,780
0,0,0,0,0,0,0,2,20,250,600
0,0,0,0,0,0,0,2,20,300,443
0,0,0,0,0,0,0,2,20,350,389.8
10,0,0,7,0,0,3,20,30,280,1804
10,0,0,7,0,0,3,20,30,300,877
10,0,0,7,0,0,3,20,30,320,1378
10,0,0,7,0,0,3,20,30,340,1580
10,0,0,7,0,0,3,20,30,360,921
7,0,0,0,3,0,0,5,35,360,2045
7,0,0,0,3,0,0,10,35,300,1686
7,0,0,0,3,0,0,20,35,100,2520
7,0,0,0,3,0,0,5,35,360,2283
7,0,0,0,3,0,0,10,35,300,1688
7,0,0,0,3,0,0,15,35,200,2176
7,0,0,0,3,0,0,20,35,100,2894
7,0,0,0,3,0,0,5,35,360,2515
7,0,0,0,3,0,0,10,35,300,780
7,0,0,0,3,0,0,15,35,200,2763
7,0,0,0,3,0,0,20,35,100,1800.5
7,0,0,0,3,0,0,5,35,360,2772
7,0,0,0,3,0,0,10,35,300,2406.5
7,0,0,0,3,0,0,15,35,200,2529
7,0,0,0,3,0,0,20,35,100,2778
10,0,0,7,3,0,0,5,30,280,560
10,0,0,7,3,0,0,5,30,300,1690
10,0,0,7,3,0,0,5,30,320,916
10,0,0,7,3,0,0,5,30,340,1023
10,0,0,7,3,0,0,5,30,360,1240
10,0,0,7,3,0,0,10,30,280,1298
10,0,0,7,3,0,0,10,30,300,1101
10,0,0,7,3,0,0,10,30,320,762
10,0,0,7,3,0,0,10,30,340,1288
10,0,0,7,3,0,0,10,30,360,1715
10,0,0,7,3,0,0,15,30,280,1485
10,0,0,7,3,0,0,15,30,300,1160.9
10,0,0,7,3,0,0,15,30,320,1413
10,0,0,7,3,0,0,15,30,340,680
10,0,0,7,3,0,0,15,30,360,1257
10,0,0,7,3,0,0,20,30,280,857
10,0,0,7,3,0,0,20,30,300,1304
10,0,0,7,3,0,0,20,30,320,1163.2
10,0,0,7,3,0,0,20,30,340,1141
10,0,0,7,3,0,0,20,30,360,1493
10,0,0,7,3,0,0,30,30,280,936
10,0,0,7,3,0,0,30,30,300,502
10,0,0,7,3,0,0,30,30,320,726
10,0,0,7,3,0,0,30,30,340,890
10,0,0,7,3,0,0,30,30,360,1337
10,0,0,7,0,0,3,0,30,280,1163
10,0,0,7,0,0,3,0,30,300,1160
10,0,0,7,0,0,3,0,30,320,1066
10,0,0,7,0,0,3,0,30,340,1168
10,0,0,7,0,0,3,0,30,360,792
10,0,0,7,0,0,3,20,30,280,1606
10,0,0,7,0,0,3,20,30,300,1723
10,0,0,7,0,0,3,20,30,320,1983
10,0,0,7,0,0,3,20,30,340,1085
10,0,0,7,0,0,3,20,30,360,1080
2,0,0,0,0,3,0,0,35,280,3642
2,0,0,0,0,3,0,0,35,300,3566
2,0,0,0,0,3,0,0,35,320,3935
2,0,0,0,0,3,0,0,35,340,1880
2,0,0,0,0,3,0,0,35,360,2185
2,0,0,0,0,3,0,5,35,280,3838
2,0,0,0,0,3,0,5,35,300,2950
2,0,0,0,0,3,0,5,35,320,3225
2,0,0,0,0,3,0,5,35,340,3600
2,0,0,0,0,3,0,5,35,360,3302
2,0,0,0,0,3,0,10,35,280,3950
2,0,0,0,0,3,0,10,35,300,3145
2,0,0,0,0,3,0,10,35,320,3590
2,0,0,0,0,3,0,10,35,340,3250
2,0,0,0,0,3,0,10,35,360,3536
2,0,0,0,0,3,0,15,35,280,2640
2,0,0,0,0,3,0,15,35,300,3535
2,0,0,0,0,3,0,15,35,320,2953
2,0,0,0,0,3,0,15,35,340,2987
2,0,0,0,0,3,0,15,35,360,2054.5
2,0,0,0,0,3,0,20,35,280,3980
2,0,0,0,0,3,0,20,35,300,3075
2,0,0,0,0,3,0,20,35,320,3045
2,0,0,0,0,3,0,20,35,340,2960
2,0,0,0,0,3,0,20,35,360,2446
10,0,0,0,5,0,0,0,30,280,857.5
10,0,0,0,5,0,0,0,30,340,1562
10,0,0,0,5,0,0,0,30,300,860
10,0,0,0,5,0,0,0,30,360,725
10,0,0,0,5,0,0,5,30,280,1332
10,0,0,0,5,0,0,5,30,340,848
10,0,0,0,5,0,0,5,30,300,610
10,0,0,0,5,0,0,5,30,360,543
10,0,0,0,5,0,0,10,30,280,1928
10,0,0,0,5,0,0,10,30,340,954
10,0,0,0,5,0,0,10,30,300,1676
10,0,0,0,5,0,0,10,30,360,1561
10,0,0,0,5,0,0,20,30,280,1923
10,0,0,0,5,0,0,20,30,340,2410
10,0,0,0,5,0,0,20,30,300,1318
10,0,0,0,5,0,0,20,30,360,1200
10,0,0,0,5,0,0,30,30,280,570
10,0,0,0,5,0,0,30,30,340,1677
10,0,0,0,5,0,0,30,30,300,1565
10,0,0,0,5,0,0,30,30,360,1681
1,0,3,0,0,0,0,0,30,360,2285.5
1,0,3,0,0,0,0,0,30,340,2160.5
1,0,3,0,0,0,0,0,30,320,1924
1,0,3,0,0,0,0,0,30,300,2772
1,0,3,0,0,0,0,0,30,250,2160.9
1,0,0,0,3,0,0,0,30,360,2407
1,0,0,0,3,0,0,0,30,340,2523
1,0,0,0,3,0,0,0,30,320,2530
1,0,0,0,3,0,0,0,30,300,2164
1,0,0,0,3,0,0,0,30,250,2526
5,0,5,0,0,0,0,10,30,280,1082
5,0,5,0,0,0,0,10,30,300,1435
5,0,5,0,0,0,0,10,30,320,1387
5,0,5,0,0,0,0,10,30,340,2405
5,0,5,0,0,0,0,10,30,360,1565

File: Dataset_2.csv
Ni,Si,Y,La,Ce,Pr,Sm,Milling Time,Abs. Pressure,Abs. Temperature,Hydrogen Abs. Weight (%)
6.6,0.4,0,0,0,0,0,12,30,250,4.6
6.6,0.4,0,0,0,0,0,12,30,300,4.522
6.6,0.4,0,0,0,0,0,12,30,350,4.586
5.4,1.6,0,0,0,0,0,12,30,250,4.486
5.4,1.6,0,0,0,0,0,12,30,300,4.482
5.4,1.6,0,0,0,0,0,12,30,350,4.8
2,5,0,0,0,0,0,12,30,250,4.389
2,5,0,0,0,0,0,12,30,300,4.808
2,5,0,0,0,0,0,12,30,350,5.1
10,0,0,0,5,0,0,5,30,320,5.4
10,0,0,0,5,0,0,5,30,340,5.496
10,0,0,0,5,0,0,5,30,360,5.523
10,0,0,0,5,0,0,0,30,340,5.412
10,0,0,0,5,0,0,0,30,360,5.51
0,0,0,0,0,0,0,2,20,300,4.527
0,0,0,0,0,0,0,2,20,350,4.51
10,0,0,7,0,0,3,20,30,280,4.452
10,0,0,7,0,0,3,20,30,300,4.46
10,0,0,7,0,0,3,20,30,320,4.49
10,0,0,7,0,0,3,20,30,340,4.561
10,0,0,7,0,0,3,20,30,360,4.5
7,0,0,0,3,0,0,5,35,360,5.41
7,0,0,0,3,0,0,10,35,300,5.131
7,0,0,0,3,0,0,15,35,200,5.251
7,0,0,0,3,0,0,20,35,100,5.23
7,0,0,0,3,0,0,5,35,360,5.33
7,0,0,0,3,0,0,10,35,300,5.17
7,0,0,0,3,0,0,15,35,200,5.231
7,0,0,0,3,0,0,20,35,100,5.233
7,0,0,0,3,0,0,5,35,360,5.215
7,0,0,0,3,0,0,10,35,300,5.1
7,0,0,0,3,0,0,15,35,200,5.31
7,0,0,0,3,0,0,20,35,100,5.3
7,0,0,0,3,0,0,20,35,100,4.3
0,0,0,0,0,0,0,0,30,340,5.4
10,0,0,7,3,0,0,5,30,280,4.6
10,0,0,7,3,0,0,5,30,300,4.7
10,0,0,7,3,0,0,5,30,320,4.71
10,0,0,7,3,0,0,5,30,340,4.75
10,0,0,7,3,0,0,5,30,360,4.8
10,0,0,7,3,0,0,10,30,280,4.7
10,0,0,7,3,0,0,10,30,300,4.73
10,0,0,7,3,0,0,10,30,320,4.75
10,0,0,7,3,0,0,10,30,340,4.8
10,0,0,7,3,0,0,10,30,360,4.8
10,0,0,7,3,0,0,15,30,280,4.7
10,0,0,7,3,0,0,15,30,300,4.72
10,0,0,7,3,0,0,15,30,320,4.73
10,0,0,7,3,0,0,15,30,340,4.74
10,0,0,7,3,0,0,15,30,360,4.73
10,0,0,7,3,0,0,20,30,280,4.6
10,0,0,7,3,0,0,20,30,300,4.65
10,0,0,7,3,0,0,20,30,320,4.66
10,0,0,7,3,0,0,20,30,340,4.72
10,0,0,7,3,0,0,20,30,360,4.7
10,0,0,7,3,0,0,30,30,280,4.62
10,0,0,7,3,0,0,30,30,300,4.63
10,0,0,7,3,0,0,30,30,320,4.67
10,0,0,7,3,0,0,30,30,340,4.72
10,0,0,7,3,0,0,30,30,360,4.7
10,0,0,7,0,0,3,0,30,280,4.7
10,0,0,7,0,0,3,0,30,300,4.77
10,0,0,7,0,0,3,0,30,320,4.74
10,0,0,7,0,0,3,0,30,340,4.8
10,0,0,7,0,0,3,0,30,360,4.72
10,0,0,7,0,0,3,20,30,280,4.45
10,0,0,7,0,0,3,20,30,300,4.46
10,0,0,7,0,0,3,20,30,320,4.49
10,0,0,7,0,0,3,20,30,340,4.55
10,0,0,7,0,0,3,20,30,360,4.5
2,0,0,0,0,3,0,0,35,280,4.614
2,0,0,0,0,3,0,0,35,300,4.8
2,0,0,0,0,3,0,0,35,320,5.002
2,0,0,0,0,3,0,0,35,340,5.005
2,0,0,0,0,3,0,0,35,360,5.22
2,0,0,0,0,3,0,5,35,280,4.8
2,0,0,0,0,3,0,5,35,300,5
2,0,0,0,0,3,0,5,35,320,5.224
2,0,0,0,0,3,0,5,35,340,5.5
2,0,0,0,0,3,0,5,35,360,5.51
2,0,0,0,0,3,0,10,35,280,5.1
2,0,0,0,0,3,0,10,35,300,5.2
2,0,0,0,0,3,0,10,35,320,5.4
2,0,0,0,0,3,0,10,35,340,5.529
2,0,0,0,0,3,0,10,35,360,5.5
2,0,0,0,0,3,0,15,35,280,4.627
2,0,0,0,0,3,0,15,35,300,4.8
2,0,0,0,0,3,0,15,35,320,4.83
2,0,0,0,0,3,0,15,35,340,4.9
2,0,0,0,0,3,0,15,35,360,5
2,0,0,0,0,3,0,20,35,280,5.2
2,0,0,0,0,3,0,20,35,300,5.22
2,0,0,0,0,3,0,20,35,320,5.3
2,0,0,0,0,3,0,20,35,340,5.411
2,0,0,0,0,3,0,20,35,360,5.5
10,0,0,0,5,0,0,0,30,280,5.3
10,0,0,0,5,0,0,0,30,340,5.51
10,0,0,0,5,0,0,0,30,300,5.3
10,0,0,0,5,0,0,0,30,360,5.5
10,0,0,0,5,0,0,5,30,280,5.1
10,0,0,0,5,0,0,5,30,340,5.4
10,0,0,0,5,0,0,5,30,300,5.24
10,0,0,0,5,0,0,5,30,360,5.43
10,0,0,0,5,0,0,10,30,280,5.2
10,0,0,0,5,0,0,10,30,340,5.32
10,0,0,0,5,0,0,10,30,300,5.2
10,0,0,0,5,0,0,10,30,360,5.439
10,0,0,0,5,0,0,20,30,280,4.52
10,0,0,0,5,0,0,20,30,340,4.8
10,0,0,0,5,0,0,20,30,300,4.508
10,0,0,0,5,0,0,20,30,360,4.8
10,0,0,0,5,0,0,30,30,280,5
10,0,0,0,5,0,0,30,30,340,5.1
10,0,0,0,5,0,0,30,30,300,5
10,0,0,0,5,0,0,30,30,360,5.2
7,0,1.5,0,1.5,0,0,10,30,360,5.4
7,0,1.5,0,1.5,0,0,10,30,300,5.5
7,0,1.5,0,1.5,0,0,10,30,200,5.55
7,0,1.5,0,1.5,0,0,10,30,150,5.249
7,0,1.5,0,1.5,0,0,10,30,100,4.32
1,0,3,0,0,0,0,0,30,360,5.1
1,0,3,0,0,0,0,0,30,340,5
1,0,3,0,0,0,0,0,30,320,4.8
1,0,3,0,0,0,0,0,30,300,4.802
1,0,3,0,0,0,0,0,30,250,4.7
1,0,0,0,3,0,0,0,30,360,5.1
1,0,0,0,3,0,0,0,30,340,4.744
1,0,0,0,3,0,0,0,30,320,4.61
1,0,0,0,3,0,0,0,30,300,4.522
1,0,0,0,3,0,0,0,30,250,4.35
5,0,5,0,0,0,0,10,30,280,4.722
5,0,5,0,0,0,0,10,30,300,4.6
5,0,5,0,0,0,0,10,30,320,4.613
5,0,5,0,0,0,0,10,30,340,4.722
5,0,5,0,0,0,0,10,30,360,4.38

File: Dataset_3.csv
Ni,Si,Y,La,Ce,Pr,Sm,Milling Time,Des. Temperature,Des. Pressure,Hydrogen Des. Time
6.6,0.4,0,0,0,0,0,12,250,0.1,2040
6.6,0.4,0,0,0,0,0,12,300,0.1,228
6.6,0.4,0,0,0,0,0,12,350,0.1,109.92
5.4,1.6,0,0,0,0,0,12,300,0.1,1152
5.4,1.6,0,0,0,0,0,12,350,0.1,280
2,5,0,0,0,0,0,12,300,0.1,1860
2,5,0,0,0,0,0,12,350,0.1,260
10,0,0,0,5,0,0,5,320,30,290
10,0,0,0,5,0,0,5,340,30,184
10,0,0,0,5,0,0,5,360,30,150
10,0,0,0,5,0,0,0,320,30,230
10,0,0,0,5,0,0,0,340,30,140
10,0,0,0,5,0,0,0,360,30,144
0,0,0,0,0,0,0,2,200,1,881
0,0,0,0,0,0,0,2,250,1,702
0,0,0,0,0,0,0,2,300,1,800
0,0,0,0,0,0,0,2,350,1,851
10,0,0,7,0,0,3,20,280,0.01,1620
10,0,0,7,0,0,3,20,300,0.01,960
10,0,0,7,0,0,3,20,320,0.01,990
10,0,0,7,0,0,3,20,340,0.01,565
10,0,0,7,0,0,3,20,360,0.01,510
7,0,0,0,3,0,0,5,340,0.05,205
7,0,0,0,3,0,0,10,320,0.05,241
7,0,0,0,3,0,0,15,300,0.05,182
7,0,0,0,3,0,0,20,280,0.05,278
7,0,0,0,3,0,0,5,340,0.05,302
7,0,0,0,3,0,0,10,320,0.05,361
7,0,0,0,3,0,0,15,300,0.05,302
7,0,0,0,3,0,0,20,280,0.05,560
7,0,0,0,3,0,0,5,340,0.05,545
7,0,0,0,3,0,0,10,320,0.05,590
7,0,0,0,3,0,0,15,300,0.05,518
7,0,0,0,3,0,0,20,280,0.05,711
7,0,0,0,3,0,0,5,340,0.05,1448
7,0,0,0,3,0,0,10,320,0.05,1270
7,0,0,0,3,0,0,15,300,0.05,1146
7,0,0,0,3,0,0,20,280,0.05,1570
0,0,0,0,0,0,0,0,380,0.01,1548
10,0,0,7,3,0,0,5,280,0.01,850
10,0,0,7,3,0,0,5,300,0.01,456
10,0,0,7,3,0,0,5,320,0.01,294
10,0,0,7,3,0,0,5,340,0.01,163
10,0,0,7,3,0,0,5,360,0.01,116
10,0,0,7,3,0,0,10,280,0.01,671
10,0,0,7,3,0,0,10,300,0.01,357
10,0,0,7,3,0,0,10,320,0.01,397
10,0,0,7,3,0,0,10,340,0.01,181
10,0,0,7,3,0,0,10,360,0.01,160
10,0,0,7,3,0,0,15,280,0.01,747
10,0,0,7,3,0,0,15,300,0.01,397
10,0,0,7,3,0,0,15,320,0.01,216
10,0,0,7,3,0,0,15,340,0.01,208
10,0,0,7,3,0,0,15,360,0.01,138
10,0,0,7,3,0,0,20,280,0.01,1162
10,0,0,7,3,0,0,20,300,0.01,490
10,0,0,7,3,0,0,20,320,0.01,436
10,0,0,7,3,0,0,20,340,0.01,190
10,0,0,7,3,0,0,20,360,0.01,138
10,0,0,7,3,0,0,30,280,0.01,1063
10,0,0,7,3,0,0,30,300,0.01,712
10,0,0,7,3,0,0,30,320,0.01,345
10,0,0,7,3,0,0,30,340,0.01,245
10,0,0,7,3,0,0,30,360,0.01,212
10,0,0,7,0,0,3,0,300,0.01,1627
10,0,0,7,0,0,3,0,320,0.01,1316
10,0,0,7,0,0,3,0,340,0.01,799
10,0,0,7,0,0,3,0,360,0.01,390
10,0,0,7,0,0,3,20,280,0.1,1536
10,0,0,7,0,0,3,20,300,0.1,860
10,0,0,7,0,0,3,20,320,0.1,750
10,0,0,7,0,0,3,20,340,0.1,412
10,0,0,7,0,0,3,20,360,0.1,348
2,0,0,0,0,3,0,0,280,0.0001,1158
2,0,0,0,0,3,0,0,300,0.0001,520
2,0,0,0,0,3,0,0,320,0.0001,309
2,0,0,0,0,3,0,0,340,0.0001,210
2,0,0,0,0,3,0,0,360,0.0001,246
2,0,0,0,0,3,0,5,280,0.0001,1148
2,0,0,0,0,3,0,5,300,0.0001,497
2,0,0,0,0,3,0,5,320,0.0001,398
2,0,0,0,0,3,0,5,340,0.0001,256
2,0,0,0,0,3,0,5,360,0.0001,208
2,0,0,0,0,3,0,10,280,0.0001,1116
2,0,0,0,0,3,0,10,300,0.0001,633
2,0,0,0,0,3,0,10,320,0.0001,315
2,0,0,0,0,3,0,10,340,0.0001,235
2,0,0,0,0,3,0,10,360,0.0001,225
2,0,0,0,0,3,0,15,280,0.0001,1228
2,0,0,0,0,3,0,15,300,0.0001,510
2,0,0,0,0,3,0,15,320,0.0001,353
2,0,0,0,0,3,0,15,340,0.0001,285
2,0,0,0,0,3,0,15,360,0.0001,223
2,0,0,0,0,3,0,20,280,0.0001,1290
2,0,0,0,0,3,0,20,300,0.0001,480
2,0,0,0,0,3,0,20,320,0.0001,283
2,0,0,0,0,3,0,20,340,0.0001,180
2,0,0,0,0,3,0,20,360,0.0001,228
10,0,0,0,5,0,0,0,280,0.0001,1100
10,0,0,0,5,0,0,0,340,0.0001,183
10,0,0,0,5,0,0,0,300,0.0001,196
10,0,0,0,5,0,0,0,360,0.0001,135
10,0,0,0,5,0,0,5,280,0.0001,780
10,0,0,0,5,0,0,5,340,0.0001,138
10,0,0,0,5,0,0,5,300,0.0001,405
10,0,0,0,5,0,0,5,360,0.0001,109.92
10,0,0,0,5,0,0,10,280,0.0001,1309
10,0,0,0,5,0,0,10,340,0.0001,226
10,0,0,0,5,0,0,10,300,0.0001,510
10,0,0,0,5,0,0,10,360,0.0001,127
10,0,0,0,5,0,0,20,280,0.0001,1300
10,0,0,0,5,0,0,20,340,0.0001,340
10,0,0,0,5,0,0,20,300,0.0001,715
10,0,0,0,5,0,0,20,360,0.0001,134
10,0,0,0,5,0,0,30,280,0.0001,1618
10,0,0,0,5,0,0,30,340,0.0001,320
10,0,0,0,5,0,0,30,300,0.0001,1090
10,0,0,0,5,0,0,30,360,0.0001,168
7,0,1.5,0,1.5,0,0,10,360,5,180
7,0,1.5,0,1.5,0,0,10,340,5,280
7,0,1.5,0,1.5,0,0,10,320,5,386
7,0,1.5,0,1.5,0,0,10,300,5,610
7,0,1.5,0,1.5,0,0,10,280,5,962
1,0,3,0,0,0,0,0,360,0.06,484
1,0,3,0,0,0,0,0,340,0.06,590
1,0,3,0,0,0,0,0,320,0.06,1195
1,0,3,0,0,0,0,0,300,0.06,1925
1,0,0,0,3,0,0,0,360,0.06,364
1,0,0,0,3,0,0,0,340,0.06,607
1,0,0,0,3,0,0,0,320,0.06,726
1,0,0,0,3,0,0,0,300,0.06,1104
1,0,0,0,3,0,0,0,250,0.06,1683
5,0,5,0,0,0,0,10,280,0.5,1725
5,0,5,0,0,0,0,10,300,0.5,1008
5,0,5,0,0,0,0,10,320,0.5,492
5,0,5,0,0,0,0,10,340,0.5,780
5,0,5,0,0,0,0,10,360,0.5,330

File: Dataset_4.csv
Ni,Si,Y,La,Ce,Pr,Sm,Milling Time,Des. Temperature,Des. Pressure,Hydrogen Des. Weight (%)
6.6,0.4,0,0,0,0,0,12,250,0.1,4.4
6.6,0.4,0,0,0,0,0,12,300,0.1,4.4
6.6,0.4,0,0,0,0,0,12,350,0.1,4.9
5.4,1.6,0,0,0,0,0,12,250,0.1,4.4
5.4,1.6,0,0,0,0,0,12,300,0.1,4.6
5.4,1.6,0,0,0,0,0,12,350,0.1,4.7
2,5,0,0,0,0,0,12,250,0.1,4.6
2,5,0,0,0,0,0,12,300,0.1,4.9
2,5,0,0,0,0,0,12,350,0.1,4.9
10,0,0,0,5,0,0,5,320,30,5.1
10,0,0,0,5,0,0,5,340,30,5.1
10,0,0,0,5,0,0,5,360,30,5.2
10,0,0,0,5,0,0,0,320,30,5
10,0,0,0,5,0,0,0,340,30,5
10,0,0,0,5,0,0,0,360,30,5.1
0,0,0,0,0,0,0,2,200,1,4.2
0,0,0,0,0,0,0,2,250,1,4.34
0,0,0,0,0,0,0,2,300,1,4.6
0,0,0,0,0,0,0,2,350,1,4.3
10,0,0,7,0,0,3,20,280,0.01,4
10,0,0,7,0,0,3,20,300,0.01,4.1
10,0,0,7,0,0,3,20,320,0.01,4.2
10,0,0,7,0,0,3,20,340,0.01,4.2
10,0,0,7,0,0,3,20,360,0.01,4.2
7,0,0,0,3,0,0,5,340,0.05,5.428
7,0,0,0,3,0,0,10,320,0.05,5.36
7,0,0,0,3,0,0,15,300,0.05,5.46
7,0,0,0,3,0,0,20,280,0.05,5.446
7,0,0,0,3,0,0,5,340,0.05,5.43
7,0,0,0,3,0,0,10,320,0.05,5.431
7,0,0,0,3,0,0,15,300,0.05,5.498
7,0,0,0,3,0,0,20,280,0.05,5.3
7,0,0,0,3,0,0,5,340,0.05,5.28
7,0,0,0,3,0,0,10,320,0.05,5.32
7,0,0,0,3,0,0,15,300,0.05,5.473
7,0,0,0,3,0,0,20,280,0.05,5.36
7,0,0,0,3,0,0,5,340,0.05,5.31
7,0,0,0,3,0,0,10,320,0.05,5.44
7,0,0,0,3,0,0,15,300,0.05,5.34
7,0,0,0,3,0,0,20,280,0.05,5.25
10,0,0,7,3,0,0,5,280,0.01,4.3
10,0,0,7,3,0,0,5,300,0.01,4.4
10,0,0,7,3,0,0,5,320,0.01,4.47
10,0,0,7,3,0,0,5,340,0.01,4.53
10,0,0,7,3,0,0,5,360,0.01,4.65
10,0,0,7,3,0,0,10,280,0.01,4.23
10,0,0,7,3,0,0,10,300,0.01,4.34
10,0,0,7,3,0,0,10,320,0.01,4.45
10,0,0,7,3,0,0,10,340,0.01,4.56
10,0,0,7,3,0,0,10,360,0.01,4.6
10,0,0,7,3,0,0,15,280,0.01,4.28
10,0,0,7,3,0,0,15,300,0.01,4.34
10,0,0,7,3,0,0,15,320,0.01,4.41
10,0,0,7,3,0,0,15,340,0.01,4.61
10,0,0,7,3,0,0,15,360,0.01,4.6
10,0,0,7,3,0,0,20,280,0.01,4.1
10,0,0,7,3,0,0,20,300,0.01,4.22
10,0,0,7,3,0,0,20,320,0.01,4.31
10,0,0,7,3,0,0,20,340,0.01,4.322
10,0,0,7,3,0,0,20,360,0.01,4.26
10,0,0,7,3,0,0,30,280,0.01,4.11
10,0,0,7,3,0,0,30,300,0.01,4.3
10,0,0,7,3,0,0,30,320,0.01,4.28
10,0,0,7,3,0,0,30,340,0.01,4.35
10,0,0,7,3,0,0,30,360,0.01,4.475
10,0,0,7,0,0,3,0,280,0.01,4.2
10,0,0,7,0,0,3,0,300,0.01,4.48
10,0,0,7,0,0,3,0,320,0.01,4.65
10,0,0,7,0,0,3,0,340,0.01,4.675
10,0,0,7,0,0,3,0,360,0.01,4.61
10,0,0,7,0,0,3,20,280,0.1,4
10,0,0,7,0,0,3,20,300,0.1,4.12
10,0,0,7,0,0,3,20,320,0.1,4.1
10,0,0,7,0,0,3,20,340,0.1,4.19
10,0,0,7,0,0,3,20,360,0.1,4.2
2,0,0,0,0,3,0,0,280,0.0001,4.9
2,0,0,0,0,3,0,0,300,0.0001,4.957
2,0,0,0,0,3,0,0,320,0.0001,5
2,0,0,0,0,3,0,0,340,0.0001,5.244
2,0,0,0,0,3,0,0,360,0.0001,5.356
2,0,0,0,0,3,0,5,280,0.0001,4.971
2,0,0,0,0,3,0,5,300,0.0001,5.186
2,0,0,0,0,3,0,5,320,0.0001,5.3
2,0,0,0,0,3,0,5,340,0.0001,5.51
2,0,0,0,0,3,0,5,360,0.0001,5.575
2,0,0,0,0,3,0,10,300,0.0001,4.1
2,0,0,0,0,3,0,10,320,0.0001,4.48
2,0,0,0,0,3,0,10,340,0.0001,4.88
2,0,0,0,0,3,0,10,360,0.0001,4.92
2,0,0,0,0,3,0,15,280,0.0001,4.78
2,0,0,0,0,3,0,15,300,0.0001,4.83
2,0,0,0,0,3,0,15,320,0.0001,4.86
2,0,0,0,0,3,0,15,340,0.0001,5
2,0,0,0,0,3,0,15,360,0.0001,5.13
2,0,0,0,0,3,0,20,280,0.0001,5.288
2,0,0,0,0,3,0,20,300,0.0001,5.3
2,0,0,0,0,3,0,20,320,0.0001,5.44
2,0,0,0,0,3,0,20,340,0.0001,4.47
2,0,0,0,0,3,0,20,360,0.0001,5.59
10,0,0,0,5,0,0,0,280,0.0001,5
10,0,0,0,5,0,0,0,340,0.0001,5.17
10,0,0,0,5,0,0,0,300,0.0001,5.15
10,0,0,0,5,0,0,0,360,0.0001,5.2
10,0,0,0,5,0,0,5,280,0.0001,4.9
10,0,0,0,5,0,0,5,340,0.0001,5
10,0,0,0,5,0,0,5,300,0.0001,5
10,0,0,0,5,0,0,5,360,0.0001,5.08
10,0,0,0,5,0,0,10,280,0.0001,5
10,0,0,0,5,0,0,10,340,0.0001,5.1
10,0,0,0,5,0,0,10,300,0.0001,5
10,0,0,0,5,0,0,10,360,0.0001,5.14
10,0,0,0,5,0,0,20,280,0.0001,4.34
10,0,0,0,5,0,0,20,340,0.0001,4.55
10,0,0,0,5,0,0,20,300,0.0001,4.4
10,0,0,0,5,0,0,20,360,0.0001,4.66
10,0,0,0,5,0,0,30,280,0.0001,4.78
10,0,0,0,5,0,0,30,340,0.0001,5.01
10,0,0,0,5,0,0,30,300,0.0001,5.01
10,0,0,0,5,0,0,30,360,0.0001,5.05
7,0,1.5,0,1.5,0,0,10,360,5,5.44
7,0,1.5,0,1.5,0,0,10,340,5,5.443
7,0,1.5,0,1.5,0,0,10,320,5,5.43
7,0,1.5,0,1.5,0,0,10,300,5,5.35
7,0,1.5,0,1.5,0,0,10,280,5,5.27
1,0,3,0,0,0,0,0,360,0.06,4.39
1,0,3,0,0,0,0,0,340,0.06,4.6
1,0,3,0,0,0,0,0,320,0.06,4.4
1,0,3,0,0,0,0,0,300,0.06,4.5
1,0,3,0,0,0,0,0,280,0.06,4.1
1,0,0,0,3,0,0,0,360,0.06,5.73
1,0,0,0,3,0,0,0,340,0.06,5.74
1,0,0,0,3,0,0,0,320,0.06,5.532
1,0,0,0,3,0,0,0,300,0.06,5.5
1,0,0,0,3,0,0,0,250,0.06,5.58
5,0,5,0,0,0,0,10,280,0.5,4.677
5,0,5,0,0,0,0,10,300,0.5,4.83
5,0,5,0,0,0,0,10,320,0.5,5
5,0,5,0,0,0,0,10,340,0.5,4.8
5,0,5,0,0,0,0,10,360,0.5,5
